Repository: bjzgcai/RL_XRD_refinement

# yfs_XRD_refinement

Version: v1

This project provides automated refinement tools for XRD patterns. The current repository contains two main entry scripts:

- `yfs_XRD.py`: standard multi-stage automated refinement.
- `QL_yfs_XRD.py`: a Q-Learning enhanced version based on the standard workflow, intended for more adaptive parameter search.

Both scripts read an experimental `.xy` pattern, a main-phase CIF file, and an optional impurity-phase CIF folder. They perform candidate impurity screening, phase-combination search, peak-shape fitting, unit-cell refinement, atomic-position refinement, occupancy refinement, preferred-orientation refinement, and final result export.

## Input Files

A typical sample folder should look like this:

```text
sample_dir/
  sample.xy
  main.cif
  impure_phase/
    impurity_1.cif
    impurity_2.cif
```

File descriptions:

- `.xy` file: experimental XRD pattern. It should contain at least two columns: the first column is `2Theta`, and the second column is intensity.
- Main-phase CIF: specified by `--main`, for example `main.cif`.
- Impurity-phase folder: specified by `--imp`, for example `impure_phase`. All `.cif` files in this folder are treated as candidate impurity phases.
- If `--xy` is not specified, the program automatically selects the first `.xy` file in the current directory after sorting by filename.

## Basic Usage

Run the standard refinement script from a sample folder:

```bash
python yfs_XRD.py --xy sample.xy --main main.cif --imp impure_phase
```

Run the Q-Learning version:

```bash
python QL_yfs_XRD.py --xy sample.xy --main main.cif --imp impure_phase
```

For single-phase refinement, the impurity folder can be omitted:

```bash
python yfs_XRD.py --xy sample.xy --main main.cif
```

## Common Arguments

Both scripts support:

```bash
--xy              Experimental pattern file in .xy format
--main            Main-phase CIF file
--imp             Folder containing impurity-phase CIF files
--num-workers     Number of parallel workers; defaults to CPU core count
--main-bias       Main-phase bias used only during phase-combination screening; default is 1.0
--stoich-phase    Reference phase for stoichiometry constraints, usually the main phase
--stoich          Target stoichiometry, for example "Li:6,S:5,P:1,Cl:1"
--lambda-stoich   Stoichiometry constraint strength; default is 0.5
```

`QL_yfs_XRD.py` additionally supports:

```bash
--wl              X-ray wavelength in Angstrom; default is 1.5406
```

Example:

```bash
python QL_yfs_XRD.py \
  --xy sample.xy \
  --main main.cif \
  --imp impure_phase \
  --wl 1.5406 \
  --num-workers 8 \
  --stoich "Li:6,S:5,P:1,Cl:1" \
  --lambda-stoich 0.5
```

## Output Files

Common output files include:

```text
yfsf_Refined.png          Final refinement plot
yfsf_Refined.xy           Experimental and fitted pattern data
yfsf_Refined.txt          Final report with Rwp, phase fractions, scale factors, TCH parameters, etc.
yfsf_refined_cifs/        Refined CIF files
refine_log.csv            Refinement process log
Rwp_curve.png             Rwp curve
phase_fraction_curve.png  Phase-fraction curve
scale_curve.png           Scale-factor curve
```

`yfs_XRD.py` also saves intermediate stage results, such as:

```text
stage1_output/
stage2_output/
```

These folders contain stage-wise plots, fitted curves, text reports, and CIF files.

## Which Script Should I Use?

Start with the standard version:

```bash
python yfs_XRD.py --xy sample.xy --main main.cif --imp impure_phase
```

If the standard version appears trapped in a local optimum, if parameter updates are unstable, or if you want to try reinforcement-learning based action selection, run:

```bash
python QL_yfs_XRD.py --xy sample.xy --main main.cif --imp impure_phase
```

`QL_yfs_XRD.py` usually performs a more complex search and may take longer to run.

## If Refinement Quality Is Poor

If the final Rwp is high, the background fit looks abnormal, the low-angle background is too strong, or the fitted curve is clearly distorted by background intensity, manually subtract the background first and then rerun the refinement using the background-subtracted `.xy` file.

Recommended workflow:

1. Use common XRD software or your own script to subtract the background from the raw pattern.
2. Export a new two-column `.xy` file. Keep the first column as `2Theta` and the second column as the background-subtracted intensity.
3. Rerun refinement with the new `.xy` file:

```bash
python yfs_XRD.py --xy sample_bg_removed.xy --main main.cif --imp impure_phase
```

If the result is still unsatisfactory after background subtraction, check whether the main-phase CIF is correct, whether the candidate impurity phases are complete, whether the wavelength is correct, and whether there is strong preferred orientation or systematic peak shift.

File: examples/mixture_refinement/NiO_0p6007-Bi2O3_0p4008--8min/stage1_output/cifs/Bi2O3_Stage1.cif
# generated using pymatgen
data_Bi2O3
_symmetry_space_group_name_H-M   'P 1'
_cell_length_a   5.81982643
_cell_length_b   8.12094034
_cell_length_c   7.47502437
_cell_angle_alpha   89.87638410
_cell_angle_beta   113.08481607
_cell_angle_gamma   89.49705795
_symmetry_Int_Tables_number   1
_chemical_formula_structural   Bi2O3
_chemical_formula_sum   'Bi8 O12'
_cell_volume   324.98013593
_cell_formula_units_Z   4
loop_
 _symmetry_equiv_pos_site_id
 _symmetry_equiv_pos_as_xyz
  1  'x, y, z'
loop_
 _atom_type_symbol
 _atom_type_oxidation_number
  Bi3+  3.0
  O2-  -2.0
loop_
 _atom_site_type_symbol
 _atom_site_label
 _atom_site_symmetry_multiplicity
 _atom_site_fract_x
 _atom_site_fract_y
 _atom_site_fract_z
 _atom_site_occupancy
  Bi3+  Bi0  1  0.02273055  0.18672478  0.86696427  1.0
  Bi3+  Bi1  1  0.97726945  0.81327522  0.13303573  1.0
  Bi3+  Bi2  1  0.97726945  0.68672478  0.63303573  1.0
  Bi3+  Bi3  1  0.02273055  0.31327522  0.36696427  1.0
  Bi3+  Bi4  1  0.46033891  0.52334175  0.22379069  1.0
  Bi3+  Bi5  1  0.53966109  0.43665825  0.77620931  1.0
  Bi3+  Bi6  1  0.53966109  0.02334175  0.27620931  1.0
  Bi3+  Bi7  1  0.46033891  0.93665825  0.72379069  1.0
  O2-  O8  1  0.22971774  0.53178877  0.47450775  1.0
  O2-  O9  1  0.77028226  0.46821123  0.49749225  1.0
  O2-  O10  1  0.77028226  0.03178877  0.99749225  1.0
  O2-  O11  1  0.22971774  0.96821123  0.97450775  1.0
  O2-  O12  1  0.26422273  0.55060673  0.85565545  1.0
  O2-  O13  1  0.73577727  0.44939327  0.10434455  1.0
  O2-  O14  1  0.73577727  0.05060673  0.60434455  1.0
  O2-  O15  1  0.26422273  0.94939327  0.35565545  1.0
  O2-  O16  1  0.29766709  0.20314400  0.70812572  1.0
  O2-  O17  1  0.74233291  0.79685600  0.29187428  1.0
  O2-  O18  1  0.74233291  0.70314400  0.79187428  1.0
  O2-  O19  1  0.29766709  0.29685600  0.20812572  1.0

File: examples/mixture_refinement/NiO_0p6007-Bi2O3_0p4008--8min/stage2_output/cifs/Bi2O3_Stage2.cif
# generated using pymatgen
data_Bi2O3
_symmetry_space_group_name_H-M   'P 1'
_cell_length_a   5.81982643
_cell_length_b   8.12094034
_cell_length_c   7.47502437
_cell_angle_alpha   89.87638410
_cell_angle_beta   113.08481607
_cell_angle_gamma   89.49705795
_symmetry_Int_Tables_number   1
_chemical_formula_structural   Bi2O3
_chemical_formula_sum   'Bi8 O12'
_cell_volume   324.98013593
_cell_formula_units_Z   4
loop_
 _symmetry_equiv_pos_site_id
 _symmetry_equiv_pos_as_xyz
  1  'x, y, z'
loop_
 _atom_type_symbol
 _atom_type_oxidation_number
  Bi3+  3.0
  O2-  -2.0
loop_
 _atom_site_type_symbol
 _atom_site_label
 _atom_site_symmetry_multiplicity
 _atom_site_fract_x
 _atom_site_fract_y
 _atom_site_fract_z
 _atom_site_occupancy
  Bi3+  Bi0  1  0.02273055  0.18672478  0.86696427  1.0
  Bi3+  Bi1  1  0.97726945  0.81327522  0.13303573  1.0
  Bi3+  Bi2  1  0.97726945  0.68672478  0.63303573  1.0
  Bi3+  Bi3  1  0.02273055  0.31327522  0.35196427  1.0
  Bi3+  Bi4  1  0.46033891  0.52334175  0.22379069  1.0
  Bi3+  Bi5  1  0.53966109  0.43665825  0.78135431  1.0
  Bi3+  Bi6  1  0.53966109  0.02334175  0.27620931  1.0
  Bi3+  Bi7  1  0.46033891  0.92165825  0.72379069  1.0
  O2-  O8  1  0.22971774  0.53178877  0.47450775  1.0
  O2-  O9  1  0.77028226  0.46821123  0.49749225  1.0
  O2-  O10  1  0.77028226  0.03178877  0.99749225  1.0
  O2-  O11  1  0.21471774  0.96821123  0.97450775  1.0
  O2-  O12  1  0.26422273  0.55060673  0.85565545  1.0
  O2-  O13  1  0.73577727  0.44939327  0.10434455  1.0
  O2-  O14  1  0.73577727  0.05060673  0.60434455  1.0
  O2-  O15  1  0.26422273  0.93439327  0.35565545  1.0
  O2-  O16  1  0.29766709  0.20314400  0.70812572  1.0
  O2-  O17  1  0.74233291  0.79685600  0.29187428  1.0
  O2-  O18  1  0.74233291  0.70314400  0.79187428  1.0
  O2-  O19  1  0.30816709  0.29685600  0.20812572  1.0

File: examples/mixture_refinement/NiO_0p6007-Bi2O3_0p4008--8min/stage2_output/cifs/main_Stage2.cif
# generated using pymatgen
data_NiO
_symmetry_space_group_name_H-M   'P 1'
_cell_length_a   4.15494050
_cell_length_b   4.15499893
_cell_length_c   4.17224334
_cell_angle_alpha   90.00000000
_cell_angle_beta   90.00000000
_cell_angle_gamma   90.00000000
_symmetry_Int_Tables_number   1
_chemical_formula_structural   NiO
_chemical_formula_sum   'Ni4 O4'
_cell_volume   72.02866325
_cell_formula_units_Z   4
loop_
 _symmetry_equiv_pos_site_id
 _symmetry_equiv_pos_as_xyz
  1  'x, y, z'
loop_
 _atom_type_symbol
 _atom_type_oxidation_number
  Ni2+  2.0
  O2-  -2.0
loop_
 _atom_site_type_symbol
 _atom_site_label
 _atom_site_symmetry_multiplicity
 _atom_site_fract_x
 _atom_site_fract_y
 _atom_site_fract_z
 _atom_site_occupancy
  Ni2+  Ni0  1  0.00000000  0.00000000  0.00000000  1.0
  Ni2+  Ni1  1  0.50000000  0.50000000  0.00000000  1.0
  Ni2+  Ni2  1  0.50000000  0.00000000  0.50000000  1.0
  Ni2+  Ni3  1  0.00000000  0.50000000  0.50000000  1.0
  O2-  O4  1  0.00000000  0.00000000  0.50000000  1.0
  O2-  O5  1  0.50000000  0.00000000  0.00000000  1.0
  O2-  O6  1  0.00000000  0.50000000  0.00000000  1.0
  O2-  O7  1  0.50000000  0.50000000  0.50000000  1.0
