Repository: bjzgcai/RL_XRD_refinement

# yfs_XRD_refinement

Version: v1

This project provides automated refinement tools for XRD patterns. The current repository contains two main entry scripts:

- `yfs_XRD.py`: standard multi-stage automated refinement.
- `QL_yfs_XRD.py`: a Q-Learning enhanced version based on the standard workflow, intended for more adaptive parameter search.

Both scripts read an experimental `.xy` pattern, a main-phase CIF file, and an optional impurity-phase CIF folder. They perform candidate impurity screening, phase-combination search, peak-shape fitting, unit-cell refinement, atomic-position refinement, occupancy refinement, preferred-orientation refinement, and final result export.

## Input Files

A typical sample folder should look like this:

```text
sample_dir/
  sample.xy
  main.cif
  impure_phase/
    impurity_1.cif
    impurity_2.cif
```

File descriptions:

- `.xy` file: experimental XRD pattern. It should contain at least two columns: the first column is `2Theta`, and the second column is intensity.
- Main-phase CIF: specified by `--main`, for example `main.cif`.
- Impurity-phase folder: specified by `--imp`, for example `impure_phase`. All `.cif` files in this folder are treated as candidate impurity phases.
- If `--xy` is not specified, the program automatically selects the first `.xy` file in the current directory after sorting by filename.

## Basic Usage

Run the standard refinement script from a sample folder:

```bash
python yfs_XRD.py --xy sample.xy --main main.cif --imp impure_phase
```

Run the Q-Learning version:

```bash
python QL_yfs_XRD.py --xy sample.xy --main main.cif --imp impure_phase
```

For single-phase refinement, the impurity folder can be omitted:

```bash
python yfs_XRD.py --xy sample.xy --main main.cif
```

## Common Arguments

Both scripts support:

```bash
--xy              Experimental pattern file in .xy format
--main            Main-phase CIF file
--imp             Folder containing impurity-phase CIF files
--num-workers     Number of parallel workers; defaults to CPU core count
--main-bias       Main-phase bias used only during phase-combination screening; default is 1.0
--stoich-phase    Reference phase for stoichiometry constraints, usually the main phase
--stoich          Target stoichiometry, for example "Li:6,S:5,P:1,Cl:1"
--lambda-stoich   Stoichiometry constraint strength; default is 0.5
```

`QL_yfs_XRD.py` additionally supports:

```bash
--wl              X-ray wavelength in Angstrom; default is 1.5406
```

Example:

```bash
python QL_yfs_XRD.py \
  --xy sample.xy \
  --main main.cif \
  --imp impure_phase \
  --wl 1.5406 \
  --num-workers 8 \
  --stoich "Li:6,S:5,P:1,Cl:1" \
  --lambda-stoich 0.5
```

## Output Files

Common output files include:

```text
yfsf_Refined.png          Final refinement plot
yfsf_Refined.xy           Experimental and fitted pattern data
yfsf_Refined.txt          Final report with Rwp, phase fractions, scale factors, TCH parameters, etc.
yfsf_refined_cifs/        Refined CIF files
refine_log.csv            Refinement process log
Rwp_curve.png             Rwp curve
phase_fraction_curve.png  Phase-fraction curve
scale_curve.png           Scale-factor curve
```

`yfs_XRD.py` also saves intermediate stage results, such as:

```text
stage1_output/
stage2_output/
```

These folders contain stage-wise plots, fitted curves, text reports, and CIF files.

## Which Script Should I Use?

Start with the standard version:

```bash
python yfs_XRD.py --xy sample.xy --main main.cif --imp impure_phase
```

If the standard version appears trapped in a local optimum, if parameter updates are unstable, or if you want to try reinforcement-learning based action selection, run:

```bash
python QL_yfs_XRD.py --xy sample.xy --main main.cif --imp impure_phase
```

`QL_yfs_XRD.py` usually performs a more complex search and may take longer to run.

## If Refinement Quality Is Poor

If the final Rwp is high, the background fit looks abnormal, the low-angle background is too strong, or the fitted curve is clearly distorted by background intensity, manually subtract the background first and then rerun the refinement using the background-subtracted `.xy` file.

Recommended workflow:

1. Use common XRD software or your own script to subtract the background from the raw pattern.
2. Export a new two-column `.xy` file. Keep the first column as `2Theta` and the second column as the background-subtracted intensity.
3. Rerun refinement with the new `.xy` file:

```bash
python yfs_XRD.py --xy sample_bg_removed.xy --main main.cif --imp impure_phase
```

If the result is still unsatisfactory after background subtraction, check whether the main-phase CIF is correct, whether the candidate impurity phases are complete, whether the wavelength is correct, and whether there is strong preferred orientation or systematic peak shift.

File: examples/mixture_refinement/NiO_0p6007-Bi2O3_0p4008--8min/yfsf_Refined.txt
=== yfsf_Refined ===
XY file   : /home/dataset-assist-0/Three-stage-refinement/precursor/benchmark_run/NiO_0p6007-Bi2O3_0p4008--8min/sample.xy
Final Rwp : 7.948%
TCH params (final): U=0.0589906, V=0.1, W=0.15, X=0.15, Y=0.17294

Phases (fractions & per-phase scales):
  main.cif                     frac= 57.90% | scale=0.7108
  Bi2O3.cif                    frac= 42.10% | scale=0.6816

Preferred Orientation (March–Dollase):
  bounds: r in [0.30, 3.00]
  main.cif                     axis=[0,0,1] | r=1.3804
  Bi2O3.cif                    axis=[0,0,1] | r=1.1310

Stoichiometry target (phase=main.cif): {'Ni': 4.0, 'O': 4.0}

Exported CIFs:
  yfsf_refined_cifs/main_refined.cif
  yfsf_refined_cifs/Bi2O3_refined.cif
